Repository: snkk0417-cmyk/StudyAudioApp

# study_audio_app

A new Flutter project.

File: assets/text/construction/concrete_mix_and_quality/deep.txt
今日は施工の中でも最も出題頻度の高い分野、コンクリート工事の話をしていきます。コンクリートに関する問題は、一級建築士の学科試験でほぼ毎年二問は出ています。しかも、細かい数値がそのまま問われることが多い分野です。ですから今日は、「なぜそうなるのか」という理屈と一緒に、覚えるべき数字を頭に入れていきましょう。コンクリートの経験がまったくない方を想定して、基礎から丁寧に話していきます。

まず、コンクリートというのは、セメントと水、それに骨材、つまり砂や砂利ですね、そして必要に応じて混和剤を混ぜて作る材料です。この配合の割合、いわばレシピのことを「調合」と呼びます。今日のテーマは、その調合と、コンクリートに求められる品質の話です。

最初に、いちばん混乱しやすい「強度」の話から整理します。コンクリートの強度には、紛らわしい名前のものが三つ出てきます。設計基準強度、耐久設計基準強度、そして品質基準強度です。

一つ目の設計基準強度。これは、構造設計をするときに基準とする圧縮強度です。建物の重さや地震に耐えるために、構造体のコンクリートが満たさなければならない強度、と考えてください。値としては、十八、二十一、二十四、二十七、三十、三十三、三十六ニュートン毎平方ミリメートル、という階段状の数字が使われます。

二つ目が耐久設計基準強度。こちらは構造ではなく、「どれだけ長持ちさせたいか」で決まる強度です。建物を何年使うつもりか、これを計画供用期間の級といいますが、その級に応じて値が決まります。短期なら十八、標準なら二十四、長期なら三十、超長期なら三十六ニュートンです。ここで一つ、試験によく出るポイントがあります。超長期は本来三十六ですが、鉄筋を覆うコンクリート、つまりかぶり厚さを十ミリ増やしてあげれば、三十ニュートンまで下げてよい、という例外があります。かぶりを厚くすれば、それだけ鉄筋が外から守られて長持ちするので、強度のほうは少し緩めてよい、という理屈ですね。

そして三つ目、品質基準強度。これが、実際に調合の基準になる強度です。決め方はとてもシンプルで、設計基準強度と耐久設計基準強度、この二つを比べて、大きいほうの値を採用します。なぜ大きいほうかというと、構造的な要求と耐久性の要求、その両方を同時に満たさないといけないからです。低いほうに合わせてしまうと、片方の条件を満たせませんよね。だから安全側、つまり大きいほうを取る。ここはよく問われます。

実際の現場では、この品質基準強度に、さらに割り増しをしていきます。強度試験の供試体は実験室で大事に養生されますが、本物の構造体は現場の気温や条件の中で固まるので、どうしても強度が出にくい。その差を見込んで補正したものが調合管理強度です。さらに、コンクリートの強度には必ずばらつきがありますから、そのばらつきを見込んで、もう一段上乗せしたものが調合強度になります。品質基準強度から調合管理強度、そして調合強度へと、順番に少しずつ強度を高く見積もっていく。この流れだけ押さえておけば大丈夫です。

次に、耐久性の話に移ります。鉄筋コンクリートの大敵は、中の鉄筋が錆びることです。鉄筋は錆びると体積が膨らんで、まわりのコンクリートを内側から押し割ってしまう。これを防ぐために、コンクリートに含まれる塩化物の量が厳しく決められています。塩化物イオン量で、〇・三〇キログラム毎立方メートル以下、これが原則です。塩分は、鉄筋の表面を守っている膜を壊して錆を呼びますから、できるだけ少なくしたい。どうしてもやむを得ない場合は、〇・三〇を超えて〇・六〇まで使うことができますが、その場合は、鉄筋が錆びないように有効な防錆対策を別途とることが条件になります。

もう一つ、コンクリートが内側から壊れていく現象として、アルカリ骨材反応があります。これは、セメントに含まれるアルカリ分と、骨材の中の反応しやすい成分が化学反応を起こして、ゲル状の物質ができ、それが水を吸って膨張する。その膨張で、コンクリートにひび割れが入ってしまう現象です。これを防ぐには、三つの考え方があります。一つ目は、そもそも反応しやすい骨材を使わないこと。二つ目は、コンクリート中のアルカリの総量を減らすこと。そして三つ目は、反応を抑える効果のある混合セメント、たとえば高炉セメントのB種や、フライアッシュセメントのB種などを使うことです。混合材を多めに入れたB種が抑制に効く、という点が大事です。

続いて、ひび割れの話です。コンクリートのひび割れの大きな原因の一つが乾燥収縮です。固まったあと、中の水分が抜けていくにつれて、コンクリートは縮みます。ところが、まわりを柱や梁に固定されていると、自由に縮めないので引っぱられて、結果としてひび割れる。特に長く使う建物、計画供用期間が長期や超長期のコンクリートでは、乾燥収縮率を、八かける十のマイナス四乗以下に抑えること、そして許容されるひび割れの幅を、〇・三ミリ以下とすることが目安になります。面白いのは、この収縮の大きさが、骨材の種類で変わることです。砂岩や安山岩を砕いた骨材に比べて、石灰岩を砕いた骨材を使ったほうが、ひずみ、つまり縮みが小さくなります。骨材はコンクリートの体積の大半を占めますから、骨材そのものが縮みにくいと、コンクリート全体も縮みにくい、というわけです。

ひび割れは完全にはなくせません。そこで、出るなら出てほしい場所に誘導する、という考え方があります。それが誘発目地です。わざと壁の断面を弱くしておいて、ひび割れをそこに集中させる。目立たない場所や、シーリングで処理できる場所にあらかじめ集めておくわけですね。この誘発目地の深さは、施工時の実際の壁の厚さの、五分の一以上とします。つまり、断面を二割以上欠き込むということです。そして間隔は三メートル以下。さらに、柱や梁、誘発目地で囲まれた壁一枚の大きさにも基準があって、面積は二十五平方メートル以下、辺の長さを高さで割った辺長比は、一・二五以下に収めます。細長い壁ほどひび割れやすいからですね。力を負担しない非耐力壁では、横筋をあえて切ったり、塩ビパイプのような断面欠損材を埋め込んだりして、その位置に確実にひびを集中させます。

材料の話に少し戻ると、粗骨材、つまり砂利や砕石の最大寸法にも決まりがあります。柱、梁、スラブ、壁では、砂利で二十か二十五ミリ、砕石で二十ミリ。基礎のような大きな部材では、四十ミリまで使えます。なぜ寸法を抑えるかというと、骨材が大きすぎると、鉄筋のすき間を通り抜けられず、そこに詰まってコンクリートが回らない、いわゆる充填不良が起きるからです。

さて、ここからが今日の後半、調合の具体的な数字です。所定の品質が得られるように配合を定めたものを、計画調合といいます。この調合を考えるうえで、いちばん大事な原則を、先に言ってしまいます。それは、「水はできるだけ減らせ」ということです。

まず単位水量。これはコンクリート一立方メートルあたりに使う水の量で、百八十五キログラム毎立方メートル以下とし、品質が確保できる範囲で、できるだけ小さくします。なぜそんなに水を嫌うのか。水が多いと、固まったあとに余分な水が抜けて、乾燥収縮が大きくなり、ひび割れやすくなる。さらに、まだ固まらないうちに、水が表面に浮き上がってくるブリーディングも増えます。水は諸悪の根源、と覚えてください。

その水と深く関わるのが、水セメント比です。これはセメントの重さに対する水の重さの割合で、コンクリートの強さと耐久性を決める、いちばん効く要素です。水セメント比が小さいほど、すき間の少ない緻密なコンクリートになって、強く、そして長持ちします。だから上限が決められていて、普通のポルトランドセメント、早強・普通・中庸熱では、六十五パーセントが上限、超長期では五十五パーセントまで下げます。低熱ポルトランドセメントは六十パーセント、超長期では五十五パーセント。混合セメントでは、A種が六十五パーセント、混合材の多いB種が六十パーセントの上限です。長持ちさせたい超長期ほど、水セメント比の上限が厳しくなる、という方向性をつかんでおきましょう。

逆に、セメントは減らしすぎてもいけません。単位セメント量の最小値は、二百七十キログラム毎立方メートルとされています。さらに、高性能AE減水剤を使う普通コンクリートの場合は、二百九十キログラム以上が目安です。セメントが少なすぎると、コンクリートが粘りを失って、型枠のすみずみまで回らなくなり、豆板、いわゆるジャンカという空洞ができたり、打ち継ぎ部に不具合が出たりします。水は減らしたいけれど、セメントは一定量以上必要。このバランスの取り方が、調合の難しいところです。

施工性に関わる数字として、スランプと空気量もよく出ます。スランプというのは、固まる前のコンクリートの軟らかさ、流れやすさを表す値です。普通コンクリートでは、調合管理強度が三十三ニュートン未満なら十八センチ以下、三十三ニュートン以上なら二十一センチ以下とします。強度の高いコンクリートのほうを軟らかくしてよいのは、高性能の減水剤を使って、水を増やさずに流動性だけを上げているからです。空気量は、AE剤やAE減水剤、高性能AE減水剤を使う場合、特記がなければ四・五パーセントとします。なぜわざわざ空気を入れるかというと、コンクリートの中に、細かくて独立した気泡をたくさん作っておくと、冬に内部の水が凍って膨張しても、その気泡が逃げ場になって、凍害によるひび割れを防いでくれるからです。ただし、空気を入れすぎると今度は強度が落ちてしまうので、だいたい四・五パーセント前後という値に落ち着いています。

最後に、計画調合の表し方の中で、引っかけによく使われる点を一つ紹介します。調合を表す数値の中に、細骨材率というものがあります。これは、骨材全体のうち、細骨材、つまり砂がどれくらいの割合かを示す値ですが、ここで重要なのは、これが重さの比ではなく、絶対容積の比、つまり体積の割合で表す、という点です。質量の比だと勘違いさせる問題が出ますので、細骨材率は容積で考える、と覚えておいてください。

では今日の要点を、もう一度、数字を中心に振り返ります。品質基準強度は、設計基準強度と耐久設計基準強度の、大きいほう。塩化物イオン量は、〇・三〇キログラム毎立方メートル以下。単位水量は百八十五以下、単位セメント量は二百七十以上、高性能AE減水剤を使うなら二百九十以上。空気量は四・五パーセント。スランプは、強度三十三を境にして、十八センチか二十一センチ。水セメント比は、普通セメントで六十五、超長期で五十五。誘発目地は、深さが壁厚の五分の一以上、間隔は三メートル以下、壁は二十五平方メートル以下で、辺長比は一・二五以下。こうした数字は、理由とセットで覚えれば、試験本番でもしっかり思い出せます。水を減らし、すき間をなくし、鉄筋を錆びさせない。これが、コンクリートの品質と調合の、いちばん根っこにある考え方です。おつかれさまでした。
