Repository: snkk0417-cmyk/StudyAudioApp

# study_audio_app

A new Flutter project.

File: assets/text/construction/steel_frame_bolts/deep.txt
高力ボルト接合は、鉄骨の部材どうしを、強く締め付けたボルトの力で一体化する接合方法です。ふつうのボルトのように、ボルトの軸が横からの力を直接受け止めるのではなく、強く締めることで接合する板どうしを強く押し付け合い、その接触面に生じる摩擦の力でずれを止めます。これを摩擦接合といいます。高力ボルトは、ボルト本体に、ナットと、座金と呼ばれる平たいワッシャーを組み合わせた、ひとそろいのセットで使います。種類は大きく二つあり、一つはトルシア形高力ボルトで、軸の先に細いピンテールという突起が付いており、ナットを締めていくと、所定の力に達したところでこのピンテールがねじ切れて破断する仕組みです。もう一つは高力六角ボルトで、頭が六角形のボルトを、ナットを回す量で管理して締め付けます。

高力ボルトの全長は、締め付ける板の合計の厚さに、ナットや座金の分の長さを加えて決めます。この加える長さは、ボルトの呼び径ごとに決まっています。呼び径とは、Mのあとに数字を付けたボルトの太さの表し方で、たとえばM二十は、おおよそ直径二十ミリメートルのボルトを指します。加える長さは、M十二で二十五ミリメートル、M十六で三十ミリメートル、M二十で三十五ミリメートル、M二十二で四十ミリメートル、M二十四で四十五ミリメートル、M二十七で五十ミリメートル、M三十で五十五ミリメートルです。太いボルトほど、加える長さも段階的に大きくなる、という関係です。

工事現場で高力ボルトを保管するときには、いくつかの注意点があります。雨や水分を寄せ付けないこと、温度変化の少ない場所に保管すること、箱を高く積み上げず適切な段数に抑えること、そしてねじ山やピンテールの部分を傷めないことです。高力ボルトは、決められた力で正確に締め付けることが命であり、ねじやピンテールが傷んだり錆びたりすると、正しい力で締まらなくなるためです。

摩擦接合では、板と板の接触する面、つまり摩擦面の状態が接合の強さを左右します。この摩擦面は、すべりにくさを表すすべり係数の値が〇・四五以上を確保できるように処理します。すべり係数〇・四五以上です。処理の方法は、自然発錆か、ブラスト処理のどちらかとします。自然発錆では、まず摩擦面をディスクグラインダーなどで削り、鋼材の表面にもとから付いている黒皮、いわゆるミルスケールという酸化した皮膜を、原則としてスプライスプレート、つまり継ぎ手に当てる添え板の全面の範囲について取り除きます。そのうえで屋外に自然放置し、表面に発生させた赤錆の状態を確保します。黒皮はつるつるしていて摩擦が効きにくいため取り除き、ざらついた赤錆の面で摩擦を確保する、という考え方です。一方のブラスト処理は、鋼や砂の細かい粒を高速で吹き付けて表面を粗くする方法で、表面の粗さを五十マイクロメートルRz以上とします。いずれの方法をとった場合も、処理のあとに、すべり係数が確保できているかを確認する試験を行います。

接合する板どうしのあいだに、わずかなすき間ができることがあります。これを肌すきといいます。肌すきの大きさが一ミリメートル以下であれば、特別な処理は不要です。一ミリメートルを超える場合は、すき間にフィラープレートと呼ばれる薄い詰め物の板を入れて埋めます。このフィラープレートの材質は、つなぐ母材の強さにかかわらず、四百ニュートン毎平方ミリメートル級の鋼材を用い、その両面とも摩擦面として処理します。また、フィラープレートをスプライスプレートに溶接してはいけません。溶接の熱で摩擦面の状態が変わってしまうためです。

ボルトを通す孔が、上下の板でずれていることがあります。この孔の食い違いの修正は、ずれが二ミリメートル以下であればリーマ掛け、つまり孔を少し削って広げて通す方法で処理します。二ミリメートルを超える場合は、接合部の安全性の検討を含めて工事監理者と協議します。なお、部材を組み上げる建方のときには、本締めに用いる本番のボルトを、仮止めのための仮ボルトとして使ってはいけません。

高力ボルトの締付け作業は、板どうしがすき間なく密着するように注意しながら、一次締め、マーキング、本締めの三段階で行います。一群のボルトを締める順序は、群の中央部から周辺へ向かって締めていきます。中央から外へ向かうことで、板を内側から押さえつけ、すき間を外へ逃がすためです。座金とナットには表と裏があるので、組み込むときに逆向きに使わないようにします。

三段階の中身を見ます。一次締めは、プレセット形トルクレンチや電動レンチなどを用いて、所定のトルク、つまり決まった回す力で軽く締め付けます。次にマーキングです。一次締めのあと、すべてのボルトについて、ボルト、ナット、座金、そして部材にわたって、一本の線をまたがるように描きます。この線のずれ具合を見ることで、あとからナットがどれだけ回ったか、また、ボルトといっしょにナットや座金が連れ回りしていないかを、目で確かめられるようにするためです。最後が本締めで、方法は種類によって異なります。トルシア形高力ボルトは、専用の締付け機を使い、ピンテールが破断するまでナットを締め付けます。締付け位置が狭くて専用の締付け機が使えない場合は、高力六角ボルトに交換し、ナット回転法やトルクコントロール法で締め付けます。高力六角ボルトは、ナット回転法によって締め付けます。

締付けが終わったら、すべてのボルトについて検査し、異常が認められないものを合格とします。トルシア形高力ボルトでは、まずピンテールが破断していることを確認します。さらに、マーキングのずれを見て、共回りや軸回りの有無、ナットの回転量、そしてナットから突き出したボルトの余りの長さである余長の過不足を、目で見て検査します。ナット回転量に著しいばらつきが認められる群については、その群のボルトのナット回転量を測定して平均回転角度を計算し、平均回転角度がプラスマイナス三十度の範囲にあるものを合格とします。

高力六角ボルトの締付け後の検査では、ナットの回転量で合否を判断します。一次締めのあとのナットの回転量が、百二十度プラスマイナス三十度の範囲にあるものを合格とします。百二十度を中心に、上下三十度の幅です。ただし、最も細いM十二のボルトだけは、六十度プラスマイナス三十度の範囲とします。この範囲を超えて締め付けられたボルトは取り替えます。逆に、回転量が不足しているボルトについては、所定の回転量まで追加で締める追締めをします。ボルトの余長は、ナットの面から突き出した長さが、ねじ山で一山から六山の範囲にあるものを合格とします。

なお、トルシア形でナットやボルト、座金が連れ回る共回りや軸回りを生じた場合、ナット回転量に異常が認められた場合、余長が過大または過小の場合には、そのボルトは新しいセットに取り替えます。一度使用したボルトは再使用してはいけません。締め付けることで部材がすでに伸びてしまっており、もう一度使うと正しい力で締まらないためです。

最後に、鉄骨の錆を防ぐための錆止め塗装です。素地調整、つまり下地の手入れを行った鉄の面は、化学的に活発な状態になって錆びやすくなるため、処理のあとは直ちに塗装します。作業は塗装に適した環境のもとで行い、むらのない均一な塗膜が得られるように施工します。ただし、次のような場合は塗装作業を中止します。塗装する場所の気温が五℃以下、または相対湿度が八十五パーセント以上のとき。降雨、濃霧、結露などで、塗る面に水滴や湿気が付着するとき。そして、鋼材の表面の温度が五十℃以上になり、塗膜に泡を生じるおそれのあるときです。低温や高い湿気のもとでは塗膜がうまく乾かず密着せず、高温では塗料の中の成分が泡立って膜が荒れるためです。

一方で、最初から錆止め塗装をしてはいけない部分もあります。工事現場で溶接を行う箇所と、それに隣接する両側百ミリメートル以内、および超音波探傷試験に支障を及ぼす範囲は、塗ると溶接や検査の邪魔になるため塗りません。また、高力ボルト摩擦接合部の摩擦面は、塗ると摩擦が効かなくなるため塗りません。このほか、コンクリートに埋め込まれる部分、ピンやローラーなど他の部材と密着する部分、回転や摺動する面で削って仕上げた部分、組立によって部材どうしが肌合せとなる部分、そして密閉されて空気に触れない内面も、塗装しない部分とされています。
