Repository: snkk0417-cmyk/StudyAudioApp

# study_audio_app

A new Flutter project.

File: assets/text/construction/steel_frame_materials/deep.txt
鉄骨工事は、工場で鋼材を加工し、現場で組み立てて骨組みを作る工事です。この回では、その材料と工場での加工、そして部材どうしをつなぐ溶接接合と、その検査を扱います。鉄骨の品質は、使う鋼材そのものの品質と、加工や溶接の精度で決まるため、材料の確認と細かな施工上の決まりが中心になります。

はじめに材料の確認です。構造に用いる鋼材の材料試験や溶接性の試験は、その鋼材がJISの規格品であり、国土交通大臣が認定した認定品であって、製品証明書が添付されているものについては、現場で改めて行わなくてよいとされています。製品証明書とは、その鋼材の品質を保証する書類で、規格に適合していることを示す規格品証明書、いわゆるミルシートや、原品証明書がこれにあたります。これらが添付されていれば、規格に合っていることが書類で確かめられるため、現場での試験を省けるという考え方です。

次に、鉄骨を作る工場での作業工程と、その注意点です。まず工作図を作ります。工作図は、設計図をもとに、実際に加工するための詳細な図面で、工作図の段階でその一部を省略できる場合があります。鋼材を切る切断・切削加工では、機械による切断、ガスで溶かして切るガス切断、プラズマで切る方法などにより、鋼材を所定の形や寸法に合わせて適切な方法で行います。せん断による切断、つまり刃で押し切る切断は、鋼材の厚さが十三ミリ以下のものに限ります。厚い材を刃で押し切ると、切り口に割れなどの不具合が生じやすいためです。

高力ボルトを通す穴を開ける加工、高力ボルト用の孔あけ加工は、ボルト、アンカーボルト、鉄筋を通す貫通孔は、原則としてドリルあけとします。板厚が十三ミリ以下の場合は、せん断によって穴を開けるせん断孔あけも用いてよいとされています。鉄筋を通す貫通孔のように、同じ部位に大きさの異なる孔が混ざる場合には、孔の大きさをなるべく統一させます。また主筋を通す貫通孔は、基礎梁などを除いて、最も大きい径に統一できます。曲げ加工では、常温、つまり加熱しない冷間での加工と、加熱して行う加工があります。加熱して行う場合は、赤熱状態と呼ばれる八百五十から九百℃で行い、二百から四百℃の青熱状態では行ってはいけません。青熱状態で曲げると、鋼材がもろくなる性質があるためです。

孔の径には決まりがあります。高力ボルトの孔径は、ボルトの呼び径をdとして、呼び径が二十七ミリ未満ならdに二・〇ミリを足した値、呼び径が二十七ミリ以上ならdに三・〇ミリを足した値とします。二十七未満で二・〇、二十七以上で三・〇です。普通ボルトの孔径はdに〇・五ミリを足した値、アンカーボルトの孔径はdに五・〇ミリを足した値とします。締め付けに高い力を使う高力ボルトほど、孔のすき間、つまり余裕を小さく抑えるという関係です。

部材を仮に止めておく組立溶接、いわゆる仮付け溶接では、その溶接ビードの長さに最小値が定められています。ビードとは、一回のパス、つまり溶接トーチの一回の動きで作られる溶接金属のことで、短すぎるビードはショートビードと呼ばれ、急冷によって割れやすくなります。これを避けるため、板厚が六ミリ以下では最小三十ミリ、板厚が六ミリを超える場合は最小四十ミリのビード長さを確保します。

ここから溶接接合と検査です。溶接材料は、湿気を吸うと水素が入り込んで割れの原因となるため、湿気を吸わないよう保管し、吸湿の疑いがあるものは乾燥させてから使います。また、溶接する母材については、溶接部に付着したミルスケール、つまり鋼材表面の黒い酸化皮膜や、さびを防ぐための防錆用塗布剤は、通常は溶接の妨げになるため除去します。

溶接施工では、適切な溶接電流、アーク電圧、溶接速度、積層法、パス間温度、ガス流量などを定めます。施工上の注意点を順に見ていきます。第一に、溶接線の終わりに取り付ける補助板であるエンドタブは、特記がなければ切断しなくてよいとされています。第二に、柱と梁の接合部の裏側に付ける裏当て金の組立溶接は、梁フランジの両端から五ミリ以内や、ウェブのフィレット部、つまり付け根の丸み部分、隅肉溶接の端部から五ミリ以内といった位置では行いません。これらは応力が集中しやすい弱点になるためです。第三に、気温が氷点下五℃を下回る場合は溶接を行ってはならず、氷点下五℃から五℃のあいだでは、接合部から百ミリの範囲の母材を適切に加熱すれば溶接できます。第四に、風の強い日には、風で溶接部のガスがあおられて品質が落ちるため、風速二メートル毎秒以上の場合は、ガスで溶接部を覆うガスシールドアーク溶接を原則として行ってはいけません。ただし、適切な防風処置をした場合は行ってもよいとされています。

部材の断面を全部つなぐ完全溶込み溶接には、別の注意点があります。突き合わせる部材の全断面が完全に溶接されなければならず、部材の両面から溶接する場合、裏側の溶接の前に、表面側の溶接の健全な溶接金属が現れるまで裏側を削り取る作業を行います。クレーンガーダー、つまりクレーンの走るけたのように、低い応力が何度も繰り返しかかって金属が疲労する低サイクル疲労を受ける接合部では、厚い材と薄い材をつなぐとき、厚いほうの材を二・五分の一以下のゆるやかな傾斜に加工し、薄いほうと同じ高さにそろえます。また、板厚の差による段違いは、薄いほうの板厚の四分の一以下、または十ミリ以下のとき、溝の表面を、薄いほうの材から厚いほうの材へなめらかに移るように溶接します。急な段差は応力集中の原因になるためです。

溶接部の受入れ検査の方法は、調べたい欠陥の種類によって使い分けます。溶接の欠陥には、溶接金属の表面や内部に生じる割れ、内部に空気が残るブローホール、溶け込みが足りない溶込み不良などがあり、表面に出る欠陥と内部に隠れる欠陥とで、見つけ方が変わります。表面の欠陥や精度の検査は、目で見て確かめる目視検査などで行い、抜取りで調べる場合は各ロットから十パーセント相当を調べます。完全溶込み溶接部の欠陥のうち、割れの疑いがある表面の欠陥には、浸透探傷試験や磁粉探傷試験を用います。浸透探傷試験は、表面に染み込む液を使ってひび割れを浮かび上がらせる方法、磁粉探傷試験は、磁気と細かい鉄粉を使って表面付近の傷を調べる方法です。溶接部の内部に隠れた欠陥には、超音波探傷検査を用います。超音波探傷は、超音波を当てて、内部の傷からの反射で傷を調べる方法で、表面からは見えない内部の欠陥を探せます。スタッド溶接、つまりスタッドと呼ばれる頭付きの棒状部材を母材に溶接する場合は、打撃曲げ検査を行います。これは、ハンマーでスタッドを打って曲げ、十五度曲げても溶接部に割れが入らないことを確認する試験です。

このほかの溶接の注意点として、隅肉溶接の端部は、滑らかに溶接の向きを回して仕上げる回し溶接を行います。回し溶接は、端部での応力集中を和らげるためのものです。エレクトロスラグ溶接は、上に向かって立て向きに溶接していく方法で、下から上への動きで行います。

鉄骨工事の材料と工作の要点は、規格品で証明書のある鋼材は現場試験を省けること、切断やせん断孔あけは板厚十三ミリを境に使い分けること、加熱曲げは赤熱状態で行い青熱状態を避けること、孔径は高力ボルトでdに二・〇または三・〇を足すこと、です。溶接では、低温・強風・吸湿を避け、応力の集中する位置での組立溶接や急な段差を避け、欠陥は表面と内部で検査方法を使い分ける、という流れが中心になります。
